Repository: VCERS/knowledge_graph_extraction

# Introduction

this project extract entity and relationship from chemical literatures

# Usage

## extract experimental steps

```shell
python3 main.py --input_dir <path/to/literatures/in/markdown/format> --output_dir <output/path> --method (oscar|corenlp)
```

File: oscar_results/A Dynamically Stable Sulfide Electrolyte Architecture for High‐Performance All‐Solid‐State Lithium Metal Batteries_experimental.md
<|start_header_id|>assistant<|end_header_id|>

The experimental part of the paper is in the section "4 Experimental Section". 

4 Experimental Section

Materials

Single-crystalline NCM811 sample without coating or doping modifications was purchased from Guangdong Canrd New Energy Technology Co. Ltd. Lithium metal anode (200 µm thick) was bought from China Energy Lithium Co. Ltd. LPSCl, Li7P3S11,and 0.7Li3PS4-0.3LiI electrolyte powders were supplied by Ganfeng Lithium Group Co. Ltd. LGePS powder was supported by Guilin Electrical Equipment Scientific Research Institute Co. Ltd. LSnPS electrolyte was synthesized by mechanical ball milling and annealing. Li2S (99.98%, Sigma Aldrich), SnS2(99.5%, Energy Chemical), and P2S5(99.9%, Alfa Aesar) were weighed and put into a zirconia jar (125 mL) together with 25 zirconia balls. Mechanical milling was performed with a milling machine (Fritsch, P7) for 2 hours at a speed of 580 rpm min−1. The mixed powder was pressed into pellets and then sintered for 2 h at 873 K. The sintered pellets were ultimately powdered in a mortar. The LSnS electrolyte was produced via a gas-phase synthesis route. The stoichiometric Li2CO3(99.99%, Innochem) and SnO2(99.9%, Macklin) were hand-ground and transferred into an alumina crucible in a tubular furnace. N2with a controlled flow rate was passed through CS2liquid, thereby converting CS2into gaseous reaction gas into a tubular furnace. The reactant was heated at 500 °C for 24 h, and the product was ground to obtain solid electrolyte powder.

Batteries Assembly

The electrolyte pellet was formed by cold pressing 240 mg of electrolyte powder under 220 MPa in a battery mold with a diameter of 15 mm (Figure, Supporting Information). For the multilayer design, 140 mg of LPSCl and 100 mg of interlayer powder were used. To create the cathode mixture, 350 mg of NCM811 and 150 mg of LPSCl powders were mixed and hand-ground for 30 min in an agate mortar. A cold press method operating at 230 MPa was used to create the close contact between the composite cathode layer and the electrolyte pellet. The mass loading of NCM811 was ≈5.2 mg cm−2.

Electrochemical Test

Li||SNCM811 were conducted in the homemade pressurized cell under 15 MPa during cycling. The Li||Li symmetric cells using composite SSEs with HVMEC-interlayer were cycled under 15 MPa. The pressure of 15 MPa was befitting to make good interface contact of Li-SSE and NCM811-SSE. It should be mentioned that the Li||Li symmetric cells with single HVMEF-SSEs and their composites were cycled under 5 MPa because the pressure of 15 MPa induces the cells to be short-circuited before cycling (Figure, Supporting Information). Galvanostatic charge–discharge experiments were conducted using the LAND systems (CT2001A) at 30°C. Li||SNCM811 cells were cycled between 2.5 and 4.2 V at different C rates (1C = 180 mAh g−1). EIS measurements for the Li+ ion blocking setup (stainless steel||electrolyte pellet||stainless steel) under 220 MPa were used to obtain the temperature-dependent ionic conductivity of electrolytes. The activation energy (Ea) of electrolytes was derived from the Arrhenius relation. The electronic conductivities of the samples were measured by direct current (DC) polarization tests with externally applied voltages of 0.5 V for 1 h at 220 MPa. As for LSnS, DC polarization of 1 V was used to increase the current signal due to its low electronic conductivity. The EIS tests of Li||Li symmetric cells were conducted by an electrochemical workstation (CellTest 1470E, Solartron) in the frequency range of 100 KHz to 0.01 Hz at 30 °C.

Characterizations

Powder XRD was measured on a RIGAKU D/MAX 2550/PC equipment using copper Kαradiation between 10° and 70° (2θ). The XRD data for Rietveld refinements was obtained by scanning 2 s per step with a step of 0.02° between 10° and 120° (2θ). To prevent air exposure, the samples were sealed into a specimen holder with Kapton tape before being mounted on an X-ray diffractometer. Raman spectra were collected using a Renishaw in Viareflex Raman spectrophotometer at the laser excitation source of 532 nm. The morphology of the solid electrolyte and Li anode was evaluated by SEM (SU-8010, Hitachi) at 5 kV. In order to achieve cross-sectional morphology of sandwich-type electrolyte, ceramic cutting combined with the ion beam polisher (JEOL, IB-19520, Japan) was used. XPS was analyzed by a Thermo Scientific K-Alpha X-ray photoelectron spectrometer with Al KαX-ray as the excitation source.

Computational Procedure

The Vienna Ab initio Simulation Package (VASP) was utilized for density functional theory (DFT) calculations in this work, and the Perdew-Burke-Ernzerhof (PBE) generalized gradient approximation (GGA) functional was applied. The material phase which can exist stably in the Materials Project (MP) database is used as the basis for the construction of the alloying phase diagram. To calculate the reaction energy, the parameters such as the plane-wave energy cutoff andk-points density used in DFT calculations were consistent with the parameters employed for MP. In addition, the PV and entropy components’ contributions to the computed reaction energies were ignored as in previous studies. More accurate parameters were used to calculate the density of state and band structure. A plane wave basis set was used with a kinetic energy cutoff of 500 eV to characterize the ionic cores and incorporate valence electrons using projected augmented wave (PAW) potentials. Using the Gaussian smearing technique and a width of 0.05 eV, partial occupancies of the Kohn–Sham orbitals were permitted. When the energy shift was <10−5 eV, the electronic energy was regarded as self-consistent. When the energy change was <0.02 eV Å−1, a geometry optimization was deemed to have reached convergence. The Brillouin zone was integrated with a Monkhorst-Pack method for all structures.

File: oscar_results/A Highly Stable Li‐Organic All‐Solid‐State Battery Based on Sulfide Electrolytes_experimental.md
<|start_header_id|>assistant<|end_header_id|>

4 Experimental Section

Preparation of Materials

Commercial 5,7,12,14-pentacenetetrone was obtained from TCI and used as received for active materials. The solid electrolytes Li7P3S11(LPS) glass ceramic used in this work was synthesized via a solid-state route as reported elsewhere. Typically, sulfide (Li2S, 99.9%, Alfa Aesar) and phosphorus pentasulfide (P2S5, 99%, Aladdin) with molar ratio of 70:30 were weighted and ground together. 2 g of powder was loaded into a ZrO2ball-mill jar with 40 g of 5 mm diameter ZrO2balls. The jars were placed in Planetary Micro Mill (Pulverisette 7, Fritsch) and milled for 30 h at 400 rpm (10 min of milling followed by 5 min breaks to dissipate heat). The resulting powder was subsequently annealed at 210 °C for 3 h and 250 °C for 1 h with a heating rate of 1 °C min−1 and cooled to room temperature naturally. All the above experiments were carried out under Ar atmosphere.

Materials Characterization

XRD patterns were obtained by a Bruker D8 advance diffractometer equipped with Cu Kα radiation (λ = 1.54178). For XRD measurement, LPS was sealed with Kapton film to avoid the moisture. The in situ XRD was tested using a imitate battery system with beryllium as a test window. Scanning electron microscopy (SEM, Hitachi S4800) was used to study the morphology and mapping of materials.  FTIR spectra measurement was performed on Thermo Fisher Nicolet 6700 FTIR spectrometer to study the structure of PT. Nanoindentation test was conducted by a Nano Indenter (Bruker Hysitron TI980) with a standard Berkovich tip to gain the Young's modulus of PT. XPS measurements were carried out by a Thermo Scientific K-Alpha+ with monochromatic Al Kα radiation (1486.6 eV). Solid-state 31P MAS NMR single pulse experiments were conducted on a 400 MHz Bruker Avance III spectrometer operating at 161.97 MHz. All samples were packed into 1.9 mm ZrO2rotors in a glove box with oxygen and H2O level below 1 ppm. The samples were spun at 30 kHz inside a 1.9 mm HXY triple resonance probe with temperature regulated at room temperature. The 31P NMR signal was collected using a π/2 pulse of 1.5 µs, a recycle delay of 7.5 s, and 256 transients. Chemical shift was externally referenced to the solid NH4H2PO4at 0.81 ppm. The cells prepared for all kinds of characterizations were operated at 0.1 C and 60 °C.

Electrochemical Measurements

The PT electrode used for preparing the Li-PT liquid cell was prepared by mixing the PT powders with conductive carbon (Ketjenblack) and binder (polytetrafluorethylene, PTFE) with a weight ratio of 6:3:1 in the isopropanol solvent. Then the slurry was rolled into a film and dried at 80 °C for 12 h. The PT electrode was obtained by compressing the above film onto the current collector (titanium mesh). The Li-PT coin cell (CR2016) was assembled in an argon-filled glove box with a PT electrode, a Celgard 2300 separator and a lithium metal anode. The used electrolyte was composed of 1M LiTFSI dissolved in a mixture of DOL and DME (1:1, volume ratio) with 1 wt% LiNO3additive. The Li-PT liquid cell with glass bottle employed the same cathode, anode and electrolyte as coin cell. The mass loading of both cells was 1 mg cm−2.

All solid-state cells were assembled as follows. First, 80 mg of the LPS powders were cold pressed in a polycarbonate cylinder with an inner-wall diameter of 10 mm under 360 MPa to fabricate the solid electrolyte pellet. The composite cathode was prepared by mixing PT, LPS, and different carbon additives with a mass ratio of 2:7:1 using a pestle and mortar for 15 min. For composite cathode without carbon additives, PT and LPS with a mass ratio of 2:8 were mixed by the same way. When Mo6S8was used, the composite cathode was composed of PT, LPS, and Mo6S8with a mass ratio of 1:3:1. Next, ≈4.2 mg of composite cathode was distributed on one side of LPS pellet (corresponding to a loading of 1.07 mg cm−2), followed by cold pressing under 360 MPa for 1 min. A thin lithium foil was pressed onto the other side of the as-obtained LPS pellet to finish the cell fabrication. A moderate axial pressure of ≈15 MPa was applied through the test. Galvanostatic charge/discharge tests at different current density were conducted between 1.5–3.5 V versus Li+/Li using a Land battery test system (Wuhan, China) at 60 °C. In situ EIS was carried out after 1 h charge/discharge and 0.5 h rest to achieve equilibrium. An amplitude of 10 mV was chosen for measurements in the frequency range of 1 MHz−100 mHz with 10 points per decade.

File: oscar_results/A Versatile Li6.5In0.25P0.75S5I Sulfide Electrolyte Triggered by Ultimate‐Energy Mechanical Alloying for All‐Solid‐State Lithium Metal Batteries_experimental.md
<|start_header_id|>assistant<|end_header_id|>

The experimental part of the paper is in section 4 Experimental Section. 

4 Experimental Section

Synthesis of materials

Li6PS5I glass-ceramic was synthesized via UEMA method. The starting materials were Li2S (99.9%, Alfa Aesar), P2S5(99.9%, Alfa Aesar), and LiI (99.99%, Aladdin). 2 g overall mass of Li2S, P2S5,and LiI with molar ratio of 5: 1: 2 were weighed and put into a zirconia jar (125mL) with 25 zirconia balls (10 mm in diameter, overall mass = 75 g). The mechanosynthesized process was carried out on the mechanical alloying apparatus (Retsch, Emax) with 1200 rpm for different alloying time. In order to avoid high-temperature decomposition of samples due to high-speed grinding, the milling apparatus was equipped with a cooling machine to maintain the temperature of the zirconia jar at 298–308 K. In particular, when the mechanical alloying timet= 0 min, the raw materials were mixed uniformly in a mortar for 20 min. The traditional Li6PS5I crystal was synthesized via milling at 600 rpm for 13 h. The obtained precursors were pressed into pellets, and then sealed in a quartz ampule and annealed at 873 K for 2 h. For ensuring the adequate reaction of the raw materials, the Li6PS5Br, Li6PS5Cl, and Li6.5In0.25P0.75S5I electrolytes were prepared via mechanical alloying at 1200 rpm for 60 min. The cathode in solid-state batteries consisted of sublimed sulfur, vapor grown carbon fiber (VGCF), and SSE. The S, VGCF, and SSE were mixed at the mass ratio of 7: 1: 2 by grinding at 300 rpm for 1 h. All of the preparation processes were operated in an argon-filled glove box (H2O < 0.1 ppm, O2< 0.1 ppm).

Air Stability Measurements

For the H2S generation tests, the sulfide samples (150 mg) were pressed into the pellet. Then the pellet and a H2S gas sensor were put into a sealed container (10 L) filled with humid air (humidity around 10%). The measurement process was in the drying room, which could control the humidity. In addition, after exposure of 10% humidity, XRD and Raman measurements were conducted for the electrolyte samples.

Conflict of Interest

The authors declare no conflict of interest.
